Repository: syntax-loading/NanoFabLab

# LAB3 — Gate Formation (IH2659 / FIH3608 HT26)

Materials for the LAB3 process-flow deck and the lab record.

## Start here

- **The deck:** [`slides/lab3_process_flow.html`](slides/lab3_process_flow.html) —
  open it in a browser. Single self-contained file, no build step, no network.
- **Deck documentation, editing guide and QA notes:**
  [`slides/README.md`](slides/README.md) — read this before editing anything:
  it lists where the copy lives, which numbers are measured, which visual
  choices are deliberate, and the URL hooks used for review (`?instant=1`,
  `?at=…`, `?qa=1`, `#n`).

## Layout

```
labs/
├── slides/
│   ├── lab3_process_flow.html   the deck (19 beats, ~15 min)
│   ├── README.md                how it works, where the copy is, what not to break
│   ├── .gitignore
│   └── _shot/                   contact-sheet renderer + the generated preview
├── assets/
│   ├── wafer_pattern/           top-view wafer pattern generator (inlined into the deck)
│   └── pattern/                 reference crops of one wafer cell
├── HT26 Lab 3/                  raw measurement files and the original micrographs
├── LAB3_checklist.{md,docx,pdf}      the lab checklist (EN variants too)
├── LAB3_record_v2.{md,tex,pdf}       the written lab record
├── LAB3_wafer_structure.svg          the stack drawing used in the record
└── build_checklist_docx*.py          scripts that rebuild the checklists
```

## Provenance of the numbers in the deck

| what | file |
|---|---|
| hard-mask thickness before the etch (5 points) | `HT26 Lab 3/SI WAFEFR.txt` |
| hard-mask thickness after the etch (5 points) | `HT26 Lab 3/HARDMASK 12 S bt 20 S mAIN.txt` |
| the three optical micrographs inlined in the deck | `HT26 Lab 3/*.jpg` (see `slides/README.md` for which one is which page) |

## Before you publish this repository

- `HT26 Lab 3/lab3.pdf` is KTH course material — keep it out of a public repo
  (or make the repo private).
- `slides/_shot/contact_sheet.png` is generated; regenerate it with
  `_shot/mk_sheet.sh` after any visual change rather than editing it.
- LaTeX intermediates (`*.aux`, `*.log`, `*.out`) and the PDF page cache are
  ignored by `.gitignore`.

File: LAB3_checklist.md
# LAB3 Gate Formation — 实验日检查清单

**日期** ____________  **姓名** ____________  **片号** ____________
**助教** ____________  **步进机#** ________  **RIE#** ________

> 目标：在 SiO₂ 硬掩模上定义栅条，用 RIE 依次刻穿 硬掩模 → p⁺poly → TiN（仅PFET），**停在栅氧上**。
> 窗口：10:00–16:00（含午饭）。**12:30 的显影后检验是唯一可返工的窗口。**

---

## 0. 出发前（进洁净室之前）

- [ ] 手册已读，第 1 节的 4 个厚度已填好
- [ ] 配方号、剂量、焦距已记在纸上（**洁净室里没时间查资料**）
- [ ] 过刻时间与栅氧损耗已算好（见第 2 节）
- [ ] 步进机 / RIE 机时已确认预约
- [ ] 着装：长裤、包脚鞋、不戴首饰、不化浓妆
- [ ] 携带：无尘笔、笔记本（或本清单打印件）

---

## 1. 关键参数速查（进场前填满）

| 项目 | 数值 | 来源 |
|---|---|---|
| 硬掩模 SiO₂ 厚度 | ______ nm | 手册/助教 |
| p⁺ poly 厚度 | ______ nm | 手册/助教 |
| TiN 厚度 | ______ nm | 手册/助教 |
| **栅氧厚度** | ______ nm | 手册/助教 |
| poly 刻蚀速率 | ______ nm/min | 手册 |
| 对栅氧选择比 | ______ : 1 | 手册 |
| 曝光剂量 | ______ mJ/cm² | 助教 |
| 焦距（focus） | ______ µm | 助教 |
| 软烘 温度/时间 | ______ °C / ______ s | 手册 |
| PEB 温度/时间 | ______ °C / ______ s | 手册 |
| 显影 液/时间 | ______ / ______ s | 手册 |
| 硬烘 温度/时间 | ______ °C / ______ s | 手册 |

**四个必问助教的问题（打勾表示已问）：**

- [ ] 栅氧厚度是多少？
- [ ] poly / TiN / 硬掩模各多厚？
- [ ] RIE 用哪个配方号？是**同一腔体换气**还是分腔？
- [ ] 对准标记被叠层盖住后，信号还够吗？

---

## 2. 两个必须现场算的数

**① 主刻时间**

```
t_main = poly厚度 ÷ 刻蚀速率 = ______ ÷ ______ = ______ s
```

**② 过刻量与栅氧损耗预算**

```
t_over   = t_main × (10~30%)            = ______ s
Δox      = (r_Si ÷ S) × t_over
         = (______ ÷ ______) × ______  = ______ nm
栅氧剩余 = 栅氧厚度 − Δox = ______ − ______ = ______ nm
```

**判据：栅氧剩余 ≥ 原厚度的 70% 才算安全。** 若算不过，先找助教调选择比，不要硬刻。

---

## 3. 时间轴

| 时间 | 阶段 | 动作 | ✓ | 实际用时 |
|---|---|---|---|---|
| 10:00 | — | 安全培训 / 更衣 | ☐ | |
| 10:35 | A | 取片、来料检查 | ☐ | |
| 10:50 | B | 脱水烘 + HMDS | ☐ | |
| 11:05 | B | 甩胶 + 软烘 | ☐ | |
| 11:25 | C | 装片、粗对准 | ☐ | |
| 11:45 | C | 精对准 + 设参数 | ☐ | |
| 11:55 | C | 逐场曝光 | ☐ | |
| 12:10 | D | PEB | ☐ | |
| 12:15 | D | 显影 + 冲洗 + 甩干 | ☐ | |
| 12:20 | D | 硬烘 | ☐ | |
| **12:30** | **D** | **★ 显影后检验（决策点）** | ☐ | |
| 12:45 | — | 午饭 | ☐ | |
| 13:35 | E | RIE 装片、抽真空、确认配方 | ☐ | |
| 13:50 | E | 段1 破口 | ☐ | |
| 13:55 | E | 段2 主刻 poly（看终点） | ☐ | |
| 14:10 | E | 段3 刻 TiN（仅PFET区） | ☐ | |
| 14:25 | E | 过刻 | ☐ | |
| 14:35 | F | 出片检验（显微镜） | ☐ | |
| 14:45 | F | 去胶：O₂ 灰化 | ☐ | |
| 15:00 | F | 去胶：湿法 + 冲洗 | ☐ | |
| 15:15 | F | 量测：CD-SEM / 光学 | ☐ | |
| 15:40 | — | 数据整理、交接、更衣出 | ☐ | |

---

## 4. 分阶段检查与记录

### 阶段 A · 来料（10:35）

- [ ] 片号与交接单一致
- [ ] 显微镜：无大颗粒、无划伤、无前道异常
- [ ] 表面颜色均匀（叠层厚度均匀）
- [ ] 硬掩模厚度已记录

| 检查项 | 实测/观察 |
|---|---|
| 表面缺陷 | |
| 边缘状态 | |
| 备注 | |

### 阶段 B · 表面准备与涂胶（10:50）

- [ ] 脱水烘：______ °C / ______ s
- [ ] HMDS：□ 气相 □ 旋涂；时间 ______
- [ ] 甩胶：转速 ______ rpm；目视均匀、无色差条纹
- [ ] 软烘：______ °C / ______ s；表面无气泡、无云雾
- [ ] 边缘无明显厚边

**自检提问：** 如果省略 HMDS，问题会先在**显影**还是**刻蚀**暴露？________

### 阶段 C · 对准与曝光（11:25）

- [ ] 预对准成功（notch 定位）
- [ ] 粗对准：成功 / 失败 ____ 次
- [ ] 精对准残差：______ nm
- [ ] 剂量 ______，焦距 ______，照明模式 ______
- [ ] 曝光场数 ______

| 项目 | 数值 |
|---|---|
| 对准重试次数 | |
| 对准残差（x/y） | |
| 异常 | |

**若对准失败：** 先确认标记可见性，**不要盲目重试超过 3 次**（会累积机时损失）。

### 阶段 D · 显影与检验（12:10）★ 决策点

- [ ] PEB：______ °C / ______ s
- [ ] 显影：______ s；DI 冲洗；甩干
- [ ] 硬烘：______ °C / ______ s
- [ ] 显微镜检查完成

| 检查项 | 结果 | 合格? |
|---|---|---|
| 线条连续、无断线 | | ☐ |
| 无残渣（scum） | | ☐ |
| 无桥接 | | ☐ |
| CD（顶视） | ______ µm | ☐ |
| 缺陷 | | ☐ |

**决策（必须勾一个）：**

- [ ] **合格 → 进 RIE**（不可逆）
- [ ] **可接受偏差 → 记录后继续**（偏差：____________）
- [ ] **不合格 → 去胶重做**（预计 +____ min）

> 提醒：一旦进 RIE，就没有第二次机会。**这一栏的勾选，是全程最重要的一个动作。**

### 阶段 E · RIE（13:35）

| 段 | 配方号 | 压力 | 功率 | 气体/流量 | 时间 | 终点信号 |
|---|---|---|---|---|---|---|
| 1 破口 | | | | | | |
| 2 主刻 poly | | | | | | |
| 3 刻 TiN | | | | | | |
| 4 过刻 | | | | | | |

- [ ] 硬掩模已刻透（无残留）
- [ ] PFET 区已露出 TiN 并刻净
- [ ] NFET 区未过刻到栅氧
- [ ] 终点曲线已存图/记录
- [ ] 侧壁无明显 notching（如可观察）

**本段风险提示：** 场区下面是 145 nm BOX（完全绝缘），**充电无处泄放 → notching 风险高于体硅**。

### 阶段 F · 去胶与量测（14:45）

- [ ] O₂ 灰化：______ W / ______ s（下游、无偏压）
- [ ] 湿法：______ ；温度 ______ ；时间 ______
- [ ] DI 冲洗（建议 ≥80 °C 以去 Cl）
- [ ] **硬掩模"帽"仍在栅顶**（显微镜确认颜色差）
- [ ] 无残胶

| 量测项 | 数值 | 手段 |
|---|---|---|
| CD（刻蚀后） | ______ µm | CD-SEM |
| CD（显影后，回填） | ______ µm | CD-SEM/光学 |
| **CD bias** | ______ nm | 计算 |
| 剖面角 | ______ ° | X-SEM（如做） |
| poly 方阻 | ______ Ω/sq | 四探针（如做） |

---

## 5. 异常与偏差记录

| 时间 | 现象 | 可能原因 | 处理 | 是否影响后续 |
|---|---|---|---|---|
| | | | | |
| | | | | |
| | | | | |

---

## 6. 交接单

- 片号：____________  交给：____________  时间：________
- 栅条 CD：____________  剖面：□ 未测 □ 正常 □ 异常
- 已知缺陷：____________________________________
- 需要 LAB4 特别注意：____________________________________

- [ ] 片子未破、未污染
- [ ] 数据已记录完整（含终点曲线）

---

## 7. 失效速查（现场对照）

| 症状 | 最可能原因 | 现场处理 |
|---|---|---|
| 对准反复报警 | 标记被埋/信号弱、片放偏 | 找助教确认标记，勿盲试 |
| 整片图形模糊 | 焦距偏、未吸平、吸盘有颗粒 | 检查吸盘与平整度 |
| 全场 CD 同向偏 | 剂量或 PEB/显影条件 | 查参数一致性 |
| 仅局部 CD 偏 | 平整度、台阶、颗粒 | 查局部 |
| 显影后有残渣 | 软烘不足、显影不足、过曝 | 视程度决定重做 |
| 线条断/桥接 | 剂量偏、掩模缺陷 | 记录，重做 |
| 刻蚀后 CD 变宽 | 硬掩模被侧向削、聚合物裙边 | 看剖面 |
| 刻蚀后 CD 变窄 | 侧壁倾斜、过刻 | 看剖面 |
| PFET 区短路 | TiN 未刻净 | 需返工/报废，记录 |
| 栅漏电（电测才发现） | 栅氧被打穿 | 无法挽回，写进交接 |

---

## 8. 收尾三句话（贴在清单最后，出门前看一眼）

1. **我在 12:30 做过一次真正的判断吗？**（不是"看着差不多"，是有判据的）
2. **我的终点曲线和参数都记下来了吗？**（没有记录 = 没做过）
3. **下一个做 LAB4 的人，能从我的交接单里知道什么？**

File: LAB3_record_v2.md
# LAB3 Gate Formation — 实验记录 v2（核实版）

> **取代** `LAB3_checklist.md`（v1 为推断版，多处与事实不符，已作废）。
> 数据来源：本人流程记录 · 手绘叠层（TA 标注）· 同学草稿 `lab3.pdf` · 两份椭偏原始 txt · 9 张显微图。
> 标记：**✅ 已核实** ／ **❓ 待确认** ／ **⚠️ 已纠正他人记录**

---

## 1. 最终叠层（✅ 三方印证）

| 层 | 厚度 | 说明 |
|---|---|---|
| PECVD SiO₂（硬掩模） | 目标 40 nm，**实测 37.02 nm** | 本 lab 现场沉积 |
| n⁺ a-Si（栅电极） | **100 nm** | 非晶态，非 poly-Si |
| 栅氧 | **7.5 nm** | 沉积所得，包住岛顶与侧壁 |
| Si 有源层 | **30 nm** | FDSOI |
| BOX | **145 nm** | ⚠️ 同学草稿写 185 nm，**错** |
| 手柄 Si | **725 µm** | ⚠️ 同学草稿写「725 nm」，**单位错** |

**关键事实**：无 TiN。栅电极全片为 n⁺。⇒ **LAB3 之后 NFET 与 PFET 在物理上完全相同**，分化要到 LAB4 的 S/D 注入才发生。

---

## 2. 完整流程（含学生动作）

| # | 步骤 | 设备 / 配方 | 可读取参数 | 学生动作 |
|---|---|---|---|---|
| 1 | 接片、显微检查 | 光学显微镜 | — | 记片号、查缺陷、记颜色 |
| 2 | PECVD SiO₂ 硬掩模 | AM **P5000** / 配方 **LDR** | 13 s，400 °C，2 片 | 装片、选配方 |
| 3 | 椭偏测厚 | 椭偏仪（5 点） | 37.02 nm，n=1.522 | 上片、记录 |
| 4 | 涂胶 | 轨道 | 胶型 正性，1.2 µm；**软烘 95 °C** | 装片 |
| 5 | 曝光 | **Nikon NSR**，i-line 365 nm | **剂量 112.5 mJ/cm²** | 装片、确认配方 |
| 6 | PEB + 显影 | 轨道 | TMAH **2.6%**，30 s + 30 s = 60 s | 装片 |
| 7 | **光学检查 ①** | 显微镜 | 8.16 / 8.08 µm（**间距**，非 CD） | 判读图形 |
| 8 | F 基刻硬掩模 | CHF₃ / CF₄ | ❓ 无时间记录 | 装片、选配方 |
| 9 | **光学检查 ②** | 显微镜 | — | 判读开窗 |
| 10 | 去胶 | ❓ 方式未记录 | — | 装片 |
| 11 | **光学检查 ③** | 显微镜 | — | 判读残胶 |
| 12 | 主刻 | Cl₂/HBr **12 s** → +O₂ → Cl 终点 → 过刻 | 20 s 主刻 | 装片、选配方 |
| 13 | 椭偏测监控片 | 椭偏仪（5 点） | **33.06 nm** | 上片、记录 |
| 14 | **光学检查 ④** | 显微镜 | 0.80 / 0.96 / 0.72 / 1.33 µm | 判读成品 |
| 15 | 封存、交接 | — | — | 填表 |

**重要认知**：所有工艺参数由设备固定配方执行，学生**不设定参数、不调时间**。学生的位置在**边界**：装片、选配方、判读、记录。

---

## 3. 关键参数（按可信度分级）

### ✅ 实测 / 原始数据
| 项 | 值 |
|---|---|
| 硬掩模 CVD 后 5 点均值 | **37.0198 nm**（范围 36.905–37.213，跨度 0.308） |
| 折射率 n @633 nm | 1.5216 |
| 主刻后 5 点均值 | **33.0558 nm**（范围 31.575–33.820，跨度 2.245） |
| 硬掩模残余 | 33.06 nm = 原厚的 **89.3%** |
| PECVD 沉积速率 | 37.02 / 13 s = **2.85 nm/s**（171 nm/min） |

### ✅ 设备配方可读
曝光剂量 112.5 mJ/cm² · 波长 365 nm · 软烘 95 °C · 转速 5000 rpm / 30 s · 胶厚 1.2 µm · TMAH 2.6% · 显影 60 s · PECVD 13 s / 400 °C · 破口 12 s · 主刻 20 s

### ❓ 未知（机器内部设定，学生读不到 — 报告中不应编造）
- F 基刻硬掩模的**时间与气体配比**（最关键的空缺）
- 去胶方式与参数
- PEB 温度/时间；软烘时间
- 主刻的压力 / 功率 / 流量；过刻秒数
- 各步的 CD 实测值（只有显微软件标注的几个数）

---

## 4. 定量结果（本次实验的核心产出）

### 4.1 SiO₂ 在主刻化学中的刻蚀速率

监控片 = **同一片裸硅片**，CVD 后 37.02 nm，主刻后 33.06 nm。

```
Δ = 3.964 nm
若全部发生在 20 s 主刻：  R_SiO₂ = 0.198 nm/s = 11.9 nm/min
若摊到 32 s（含 12 s 破口）：R_SiO₂ = 0.124 nm/s =  7.4 nm/min
```

**判据**：12 s 破口段不通 O₂，Cl 对 SiO₂ 几乎不刻 ⇒ 真实值更接近 **0.198 nm/s**。
但监控片是**整片裸露**，而产品片的 SiO₂ 只在 a-Si 刻透后才暴露 ⇒ **监控值 = 上界**。

### 4.2 选择比

```
R_a-Si = 100 nm / 20 s = 5.0 nm/s = 300 nm/min
S = R_a-Si / R_SiO₂ = 5.0 / 0.198 ≈ 25 : 1
（若按 0.124 计则 S ≈ 40 : 1）
```

**结论：S ≈ 25–40 : 1。**（不是教科书式的 ">100:1"）

### 4.3 栅氧预算（7.5 nm）

栅氧只在 a-Si 刻透后暴露，即只承受**过刻**那几秒：

| 过刻 | Δox | 栅氧剩余 | 占原厚 |
|---|---|---|---|
| 3 s | 0.6 nm | 6.9 nm | 92% |
| 5 s | 1.0 nm | 6.5 nm | 87% |
| 8 s | 1.6 nm | 5.9 nm | 79% |
| **11.4 s** | **2.25 nm** | 5.25 nm | **70%（判据下限）** |

**过刻安全窗 ≈ 11 s**（按 0.198 nm/s）。若按 0.124 nm/s 则为 18 s。

### 4.4 均匀性

| | 5 点跨度 | 相对 |
|---|---|---|
| CVD 后 | 0.308 nm | 0.83% |
| 主刻后 | 2.245 nm | 6.8% |

主刻引入了非均匀性，且 (0, +60 mm) 点偏低约 2.2 nm。**对 CD 的影响可忽略**（±0.16 nm/侧）。

### 4.5 膜厚偏差如何传播到 CD —— 一个容易被忽略的耦合

目标 40 nm，实测 37.02 nm ⇒ **薄 2.98 nm**。

F 基刻蚀是**计时配方**，停在 a-Si 上。膜薄 2.98 nm ⇒ 窗口提前 2.98 nm 打通 ⇒ F 等离子体**多刻 2.98 nm 的 a-Si**。

- 对栅高：3 nm / 100 nm = 3%，可忽略 ✅
- 对 CD：F 基化学各向异性较差，若一半横向 ⇒ **CD 变宽约 3 nm**（全各向同性则 +6 nm）

**即：±10 nm 的膜厚判据对栅高无所谓，但会转成几 nm 的 CD 偏移。**

---

## 5. 四次光学检查的证据链

| 检查 | 时刻 | 该看到什么 | 不该看到什么 |
|---|---|---|---|
| ① 显影后 | 进 RIE 前 | 栅条连续、图形完整 | 断线、scum、桥接 |
| ② 硬掩模刻后 | 开窗后 | 窗口干净、整场一致 | 残胶遮挡、局部未开 |
| ③ 去胶后 | 主刻前 | 表面无残胶 | 胶残留（会被 O₂ 灰化污染主刻） |
| ④ 成品 | 主刻后 | 栅条跨岛连续、无裙边 | 断线、桥接、可见 notching |

**颜色编码（TA 给定，可定性认层，不可定量测厚）**：
- **绿** = 40 nm 覆盖 SiO₂
- **白** = 裸露 a-Si
- **蓝** = 场区（BOX + 薄氧化层）

`End of process` 100X 图中「蓝底 + 粉色栅条」= 场区已露 + 栅条残留 ⇒ **刻蚀到位的宏观判据**。

**光学 BF 看不出的**：侧壁角度、notching、CD 精确值。需要 X-SEM。

---

## 6. 已纠正的同学草稿错误

| # | 草稿原文 | 实际 | 性质 |
|---|---|---|---|
| 1 | BOX ≈ **185 nm** | **145 nm** | 数值错（两处） |
| 2 | 手柄片 ≈ **725 nm** (=725,000 nm) | **725 µm** | 单位错 |
| 3 | **Dehydration Bake** Temperature 95 °C | 95 °C 是**软烘**温度 | 张冠李戴 |
| 4 | 参考片 = `Si/SiO₂ (t 未标)` | **裸硅片** | 描述错，导致 37.03 无法解释 |
| 5 | `Deviation −7.42%` 对比 `±10 nm` | 量纲混用 | 表述错 |
| 6 | step6 图注 8.16/8.08 µm | 是**间距**，非 CD | 易误导 |

**草稿缺失**（均为未完成，非错误）：PEB、软烘时间、F 基刻蚀、去胶、主刻全部参数、第二次椭偏、CD 量测。

---

## 7. 待确认

1. **F 基刻硬掩模的时间与配方** — 唯一影响完整预算的空缺
2. **F 基与 Cl 基是否分腔？** ❓ 推测分腔：F 污染会毁 Cl 化学，Cl 污染会毁氧化层刻蚀。若分腔，则监控片只进 Cl 腔、只测主刻，与「同一片监控片」自洽
3. **PEB 是否真的执行**（草稿完全没有；本人记录有）
4. **n 阱在哪一道做**（已另发邮件询问 TA）
5. 过刻的实际秒数

---

## 8. 与 L02 / 教材的差异（报告与口试用）

| 项 | L02 理想 CMOS | 本实验 | 后果 |
|---|---|---|---|
| PFET 栅 | SiO₂/**TiN**/p⁺ poly | n⁺ a-Si（无 TiN） | 无 dual work function |
| 功函数工程 | 有 | 无 | PFET 的 \|V_t\| 会到 1.5 V 以上 |
| 栅介质 | EOT ~1–1.5 nm | **7.5 nm SiO₂** | C_ox 小 5–7 倍，驱动电流低 |
| 隔离 | STI | **mesa（无 CMP）** | 岛边角氧化层偏薄 ⇒ corner device |
| 栅氧 | 热生长 | **沉积**（包侧壁） | 不能热氧化（30 nm 膜消耗不起） |

**为什么栅氧要 7.5 nm**：不是落后，而是**没有独立停止层时的必要设计**——靠厚栅氧 + 25–40:1 选择比，让计时配方也能安全过刻。

**为什么膜厚判据能放到 ±10 nm**：因为下面垫着 100 nm a-Si 当停止层，薄 3 nm 只是多刻 3 nm a-Si（3%）。

---

## 9. 对学生角色的结论

```
LAB3 = 4 次装片 + 4 次光学判读 + 2 次椭偏 + 记录
```

参数全部由固定配方执行 ⇒ 风险不在「设错参数」，而在 **边界**：

| 风险 | 防御 |
|---|---|
| 选错配方 | 装片前核对屏幕配方名 |
| 放错片 / notch 反 | 每次装片先看 notch、对片号 |
| 漏检 | 四次判读是流程的一部分，不是"有空才看" |
| 记错 / 没记 | 记步进机号、RIE 腔号，不只记配方名 |

自动化流程里**记录反而更重要**——你没有任何一手操作经验可以回忆，能带走的只有数字。
